Repository: burakbayramli/books

Source codes for various books I collected over the years.

- [Data Analysis with Open Source Tools](Data_Analysis_with_Open_Source_Tools)
- [Finite element computations in mechanics with R Mustapha](Finite_element_computations_in_mechanics_with_R_Mustapha)
- [Hands On GPU Programming with Python and CUDA master](Hands-On-GPU-Programming-with-Python-and-CUDA-master)
- [Data Science for Business](Data_Science_for_Business)
- [Practical Regression Anove Using R Faraway](Practical_Regression_Anove_Using_R_Faraway)
- [Fundamental Finite Element Analysis and Applications Bhatti](Fundamental_Finite_Element_Analysis_and_Applications_Bhatti)
- [GPU Gems Book Source Code](GPU-Gems-Book-Source-Code)
- [Game Physics Eberly](Game_Physics_Eberly)
- [A Primer on Scientific Programming with Python](A_Primer_on_Scientific_Programming_with_Python)
- [Matrix Analysis of Structures Kassimali](Matrix_Analysis_of_Structures_Kassimali)
- [Convex Optimization II Boyd](Convex_Optimization_II_Boyd)
- [Digital Signal Processing with Matlab Examples Sierra](Digital_Signal_Processing_with_Matlab_Examples_Sierra)
- [Gelman BDA ARM](Gelman_BDA_ARM)
- [Numerical Eng Python](Numerical_Eng_Python)
- [Flight Vehicle Aerodynamics Drela](Flight_Vehicle_Aerodynamics_Drela)
- [Python Scripting for Computational Science Third Edition](Python_Scripting_for_Computational_Science_Third_Edition)
- [seg ijcv](seg-ijcv)
- [Meshfree Approx Methods with Matlab Fasshauer](Meshfree_Approx_Methods_with_Matlab_Fasshauer)
- [python for finance yuxing](python_for_finance_yuxing)
- [Physics for Game Developers Bywalec](Physics_for_Game_Developers_Bywalec)
- [The War Trap](The_War_Trap)
- [Practical Numerical Methods with Python Barba](Practical_Numerical_Methods_with_Python_Barba)
- [Sornette](Sornette)
- [Introduction to finite element simulations MATH3040 Pitt Sussman](Introduction_to_finite_element_simulations_MATH3040_Pitt_Sussman)
- [Fluid Structure Interaction An Introduction to FEM Sigrist](Fluid-Structure_Interaction_An_Introduction_to_FEM_Sigrist)
- [Introduction Partial Differential Equations Computational Approach](Introduction_Partial_Differential_Equations_Computational_Approach)
- [GPU Computing Gems Jade Edition](GPU_Computing_Gems_Jade_Edition)
- [Theory of Lift McBain](Theory_of_Lift_McBain)
- [Solving Hyperbolic Equations with Finite Volume Methods Vazquez](Solving_Hyperbolic_Equations_with_Finite_Volume_Methods_Vazquez)
- [Empirical Market Microstructure](Empirical_Market_Microstructure)
- [data science on gcp lakshmanan](data-science-on-gcp-lakshmanan)
- [An Introduction Statistical Learning with apps in R](An_Introduction_Statistical_Learning_with_apps_in_R)
- [Applied Mathematics Body and Soul](Applied_Mathematics_Body_and_Soul)
- [alg graph models](alg_graph_models)
- [Practical Finite Element Modelling in Earth Science Simpson](Practical_Finite_Element_Modelling_in_Earth_Science_Simpson)
- [Introduction to numerical programming using Python and CPP Beu](Introduction_to_numerical_programming_using_Python_and_CPP_Beu)
- [Generalized Principal Component Analysis Sastry](Generalized_Principal_Component_Analysis_Sastry)
- [Advanced Engineering Mathematics Kreyszig](Advanced_Engineering_Mathematics_Kreyszig)
- [Introduction to Optimization Chong Zak](Introduction_to_Optimization_Chong_Zak)
- [Linear algebra geodesy and GPS Strang](Linear_algebra_geodesy_and_GPS_Strang)
- [Sampling Regression Experiment Design and Analysis](Sampling_Regression_Experiment_Design_and_Analysis)
- [Capital in 21st Century](Capital_in_21st_Century)
- [Modeling and Simulation in Python](Modeling_and_Simulation_in_Python)
- [Advanced Time Series and Forecasting Hansen](Advanced_Time_Series_and_Forecasting_Hansen)
- [Numerical Heat Transfer and Fluid Flow Patankar](Numerical_Heat_Transfer_and_Fluid_Flow_Patankar)
- [Machine Learning Probabilistic Perspective Murphy](Machine_Learning_Probabilistic_Perspective_Murphy)
- [Fundamentals of fluid mechanics Munson](Fundamentals_of_fluid_mechanics_Munson)
- [Numerical Methods for Chemical Engineering Applications in MATLAB Kenneth](Numerical_Methods_for_Chemical_Engineering_Applications_in_MATLAB_Kenneth)
- [Solving PDEs in C++ Code](Solving_PDEs_in_C++_Code)
- [MIT 18 335 introduction to numerical methods](MIT_18_335_introduction_to_numerical_methods)
- [Automated solution of differential equations by FEM Fenics Logg](Automated_solution_of_differential_equations_by_FEM_Fenics_Logg)
- [Programming Collective Intelligence](Programming_Collective_Intelligence)
- [Python and Algorithms and Data Structures master](Python-and-Algorithms-and-Data-Structures-master)
- [NumericalRecipes3](NumericalRecipes3)
- [Signals and Systems for Dummies Wickert](Signals_and_Systems_for_Dummies_Wickert)
- [Computational Physics Problem Solving with Python Landau](Computational_Physics_Problem_Solving_with_Python_Landau)
- [c FEM Lecture Abedi](c_FEM_Lecture_Abedi)

File: Numerical_Methods_with_MATLAB_Implementations_and_Applications_Recktenwald/data/GPL102.dat
Viscosity in centiStokes of Krytox GPL102 oil.  Data courtesy of
Gregory Bell at Dupont.  Krytox(TM) is a synthetic oil that	is
nonflammable and resistant to aggressive chemicals.  Krytox(TM) is
a registered trademark of E. I. du Pont de Nemours and Company
	
T(C)  mu(centiStoke)
-40	5568
-30	1545
-20	525.6
-10	225
0	109.3
10	59.4
20	35.3
30	22.8
40	15.4
50	10.9
60	8.1
70	6.2
80	4.8
90	3.9
100	3.1
110	2.6
120	2.2
